Repository: Eda-Sampad-052/perovskite

# Perovskite

This github repositry is to simulate solar cells using scaps as main framework.

All the contents present here is taken from https://scaps.elis.ugent.be developed by **Marc Burgelman and his team**.

The python code is mainly generated by AI and is to be used at your own caution as it can be filled with bugs.

File: New folder/New folder/absorption/AlAs.abs
/absorption data Ga1-xAlxAs(with x=1) taken from S.Adachi	
/"Optical constants of crytalline and amorphous semiconductors"/pp.165	
/File edited by Samira Khelifi, 30-3-2008	
/Lambda[nm]	alfa[m^-1]	
    221.39  1.46E+08	
    225.42  1.53E+08	
    229.59  1.62E+08	
    233.92  1.74E+08	
    238.42  1.81E+08	
    243.10  1.87E+08	
    247.96  1.92E+08	
    253.02  1.97E+08	
    258.29  1.93E+08	
    263.79  1.81E+08	
    269.52  1.51E+08	
    275.51  1.27E+08	
    281.77  1.19E+08	
    288.33  1.16E+08	
    295.19  1.18E+08	
    302.39  1.18E+08	
    309.95  1.07E+08	
    317.90  8.37E+07	
    326.26  5.34E+07	
    335.08  3.59E+07	
    344.39  2.55E+07	
    354.23  1.74E+07	
    364.65  1.24E+07	
    375.70  7.96E+06	
    387.44  5.00E+06	
    399.94  3.58E+06	
    413.27  1.95E+06	
    427.52  3.23E+05	
    442.79  4.54E+04	
    459.19  4.24E+04	
    476.85  4.00E+04	
    495.92  3.13E+04	
    516.58  1.69E+04	
    539.04  6.40E+03	
    563.55  1.02E+03	
    590.38  6.50E+01

File: New folder/New folder/absorption/CGS Alonso.abs
> Absorption coefficient of CuGaSe2
> From: Alonso, Phys Rev B 63 (2001) 0752003	
> Prepared as SCAPS .abs file, MB, may 2008	
lambda (nm)	alpha (1/m)
238.46	9.0350E+07
243.14	8.7889E+07
248.00	8.4063E+07
253.06	7.9204E+07
258.33	7.4060E+07
263.83	6.9398E+07
269.57	6.5800E+07
275.56	6.2751E+07
281.82	6.0085E+07
288.37	5.7914E+07
295.24	5.5928E+07
302.44	5.4368E+07
310.00	5.0671E+07
317.95	4.6104E+07
326.32	4.3035E+07
335.14	4.1471E+07
344.44	4.1481E+07
354.29	4.2404E+07
364.71	4.3277E+07
375.76	4.4061E+07
387.50	4.1866E+07
400.00	3.5406E+07
413.33	2.7925E+07
427.59	2.2527E+07
442.86	1.8629E+07
459.26	1.5774E+07
476.92	1.3662E+07
496.00	1.2009E+07
516.67	1.0483E+07
539.13	9.1486E+06
563.64	8.1266E+06
590.48	7.1187E+06
620.00	6.1312E+06
652.63	4.8522E+06
688.89	3.9128E+06
729.41	1.7228E+06

File: New folder/New folder/absorption/CIGS Gloeckler baseline.abs
> Optical absorption of CIGS (CuInGaSe2 with EG = 1.15 eV, corresponding to 34 % Ga ?)
> Data from Markus Gloeckler, "DEVICE PHYSICS OF Cu(In,Ga)Se2 THIN-FILM SOLAR CELLS"
> Ph.D. Thesis, Colorado State University, 2005 (promoter: Jim Sites)
> Used and described in: 
> M. Gloeckler, A.Fahrenbruch and J.Sites, 
> "Numerical modelling of CIGS and CdTe solar cells: setting the baseline", 
> Proc. 3rd World Conference on Photovoltaic Energy Conversion 
> (Osaka, Japan, may 2003), pp. 491-494, WCPEC-3, Osaka (2003).	
lambda (nm)	alfa (1/m)
300	3.69E+07
320	3.69E+07
340	3.69E+07
360	3.69E+07
380	3.69E+07
400	3.64E+07
420	3.30E+07
440	2.67E+07
460	2.14E+07
480	1.83E+07
500	1.58E+07
520	1.41E+07
540	1.28E+07
560	1.18E+07
580	1.08E+07
600	1.01E+07
620	9.53E+06
640	8.77E+06
660	8.31E+06
680	7.86E+06
700	7.35E+06
720	6.87E+06
740	6.55E+06
760	6.23E+06
780	5.93E+06
800	5.65E+06
820	5.30E+06
840	4.94E+06
860	4.60E+06
880	4.11E+06
900	3.72E+06
920	3.55E+06
940	3.32E+06
960	3.09E+06
980	2.84E+06
1000	2.52E+06
1020	2.11E+06
1040	1.67E+06
1060	1.24E+06
1080	7.00E+05
1100	2.95E+05
1120	9.44E+04
1140	3.02E+04
1160	9.66E+03
1180	3.09E+03
1200	9.88E+02
1220	3.16E+02
1240	1.00E+02

File: New folder/New folder/absorption/CIGS Malmstroem.abs
> CuIn0.6Ga0.4Se2 absorption data,	
> obtained from  Forouhi- Bloomer dispersion fit to RT measurements on sample CIGS918/glass,	
> Jonas Malmström, jonas.malmstrom@angstrom.uu.se, October 2004	
> (take contact with J.M. and refer when you use these data)	
> and with alpha(E > 1.1 eV) set to 0 (points at 1127 nm and 1128 nm arbitrarily inserted, MB).	
> 	
> lambda[nm]	alfa[m^-1]
350.0	2.63841E+07
360.0	2.81111E+07
370.0	2.99602E+07
380.0	3.16231E+07
390.0	3.26072E+07
400.0	3.23930E+07
410.0	3.07653E+07
420.0	2.80242E+07
430.0	2.47947E+07
440.0	2.16456E+07
450.0	1.88910E+07
460.0	1.66194E+07
470.0	1.47971E+07
480.0	1.33476E+07
490.0	1.21911E+07
500.0	1.12594E+07
510.0	1.04990E+07
520.0	9.86888E+06
530.0	9.33858E+06
540.0	8.88523E+06
550.0	8.49172E+06
560.0	8.14513E+06
570.0	7.83566E+06
580.0	7.55576E+06
590.0	7.29957E+06
600.0	7.06249E+06
610.0	6.84086E+06
620.0	6.63176E+06
630.0	6.43281E+06
640.0	6.24205E+06
650.0	6.05788E+06
660.0	5.87893E+06
670.0	5.70408E+06
680.0	5.53236E+06
690.0	5.36294E+06
700.0	5.19512E+06
710.0	5.02830E+06
720.0	4.86198E+06
730.0	4.69573E+06
740.0	4.52919E+06
750.0	4.36209E+06
760.0	4.19423E+06
770.0	4.02545E+06
780.0	3.85571E+06
790.0	3.68499E+06
800.0	3.51339E+06
810.0	3.34104E+06
820.0	3.16817E+06
830.0	2.99507E+06
840.0	2.82211E+06
850.0	2.64973E+06
860.0	2.47841E+06
870.0	2.30872E+06
880.0	2.14125E+06
890.0	1.97663E+06
900.0	1.81553E+06
910.0	1.65862E+06
920.0	1.50657E+06
930.0	1.36001E+06
940.0	1.21958E+06
950.0	1.08582E+06
960.0	9.59247E+05
970.0	8.40285E+05
980.0	7.29280E+05
990.0	6.26493E+05
1000.0	5.32088E+05
1010.0	4.46142E+05
1020.0	3.68638E+05
1030.0	2.99476E+05
1040.0	2.38477E+05
1050.0	1.85391E+05
1060.0	1.39908E+05
1070.0	1.01669E+05
1080.0	7.02719E+04
1090.0	4.52882E+04
1100.0	2.62679E+04
1110.0	1.27508E+04
1120.0	4.27383E+03
1127.0	1.00000E+01
1128.0	0.00000

File: New folder/New folder/absorption/CIGS x=0.0 Paulson.abs
Optical absorption of CuIn(1-x)Ga(x)Se2, x = 0.0 (pure CIS)	
Data from Table IV,	
P.D. Paulson, R.W. Birkmire, W.N. Shafarman, Optical characterization of CuIn1-xGaxSe2 alloy thin films by spectroscopic ellipsometry, Journal of Applied Physics, 94 (2003) 879-888	

lambda (nm)	alpha (1/m)
269.56	5.8739E+07
275.55	5.2901E+07
281.81	4.8158E+07
288.37	4.4449E+07
295.23	4.2139E+07
302.43	4.1135E+07
310.00	4.0132E+07
317.94	4.0314E+07
326.31	4.0436E+07
335.13	4.0497E+07
344.44	3.8673E+07
354.28	3.6534E+07
364.70	3.5146E+07
375.75	3.5450E+07
387.49	3.5997E+07
399.99	3.6129E+07
413.33	3.5876E+07
427.58	3.2916E+07
442.85	2.7241E+07
459.25	2.1890E+07
476.92	1.8708E+07
495.99	1.6215E+07
516.66	1.4107E+07
539.12	1.2587E+07
563.63	1.1371E+07
590.47	1.0215E+07
619.99	9.3236E+06
635.89	8.8929E+06
652.62	8.2797E+06
670.26	7.8744E+06
688.88	7.4791E+06
708.56	7.0940E+06
729.40	6.7191E+06
751.50	6.3542E+06
774.99	5.9995E+06
799.99	5.6550E+06
826.65	5.3205E+06
855.16	4.9962E+06
885.70	4.6821E+06
918.50	4.3780E+06
953.83	3.9524E+06
991.98	3.4203E+06
1033.32	2.9187E+06
1078.24	2.5640E+06
1127.25	2.3410E+06
1180.93	1.9154E+06
1239.98	5.0672E+05
1305.24	3.8510E+05
1377.76	3.6484E+05
1458.80	3.4457E+05
1549.98	3.2430E+05
1653.31	2.2802E+05

File: New folder/New folder/absorption/CIGS x=0.31 Paulson.abs
Optical absorption of CuIn(1-x)Ga(x)Se2, x = 0.31	
Data from Table IV,	
P.D. Paulson, R.W. Birkmire, W.N. Shafarman, Optical characterization of CuIn1-xGaxSe2 alloy thin films by spectroscopic ellipsometry, Journal of Applied Physics, 94 (2003) 879-888	

lambda (nm)	alpha (1/m)
269.56	6.2002E+07
275.55	5.6550E+07
281.81	5.2172E+07
288.37	4.8807E+07
295.23	4.6395E+07
302.43	4.4875E+07
310.00	4.3780E+07
317.94	4.3081E+07
326.31	4.2362E+07
335.13	4.0497E+07
344.44	3.8308E+07
354.28	3.6889E+07
364.70	3.6180E+07
375.75	3.6788E+07
387.49	3.6646E+07
399.99	3.6443E+07
413.33	3.4659E+07
427.58	3.0565E+07
442.85	2.5822E+07
459.25	2.1617E+07
476.92	1.8708E+07
495.99	1.6215E+07
516.66	1.4350E+07
539.12	1.2820E+07
563.63	1.1594E+07
590.47	1.0428E+07
619.99	9.5263E+06
635.89	8.8929E+06
652.62	8.4723E+06
670.26	8.0619E+06
688.88	7.6616E+06
708.56	7.0940E+06
729.40	6.7191E+06
751.50	6.3542E+06
774.99	5.9995E+06
799.99	5.6550E+06
826.65	5.1685E+06
855.16	4.7023E+06
885.70	3.9727E+06
918.50	3.5572E+06
953.83	3.1619E+06
991.98	2.6603E+06
1033.32	1.8242E+06
1078.24	9.3236E+05
1127.25	6.6887E+05
1180.93	5.3205E+05
1239.98	5.0672E+05
1305.24	4.8138E+05
1377.76	3.6484E+05
1458.80	3.4457E+05
1549.98	3.2430E+05
1653.31	2.2802E+05

File: New folder/New folder/absorption/CIGS x=0.45 Paulson.abs
Optical absorption of CuIn(1-x)Ga(x)Se2, x = 0.45	
Data from Table IV,	
P.D. Paulson, R.W. Birkmire, W.N. Shafarman, Optical characterization of CuIn1-xGaxSe2 alloy thin films by spectroscopic ellipsometry, Journal of Applied Physics, 94 (2003) 879-888	

lambda (nm)	alpha (1/m)
269.56	6.0603E+07
275.55	5.5637E+07
281.81	5.1726E+07
288.37	4.8807E+07
295.23	4.6821E+07
302.43	4.5290E+07
310.00	4.4186E+07
317.94	4.3476E+07
326.31	4.1976E+07
335.13	3.9747E+07
344.44	3.7578E+07
354.28	3.6889E+07
364.70	3.6524E+07
375.75	3.6788E+07
387.49	3.6646E+07
399.99	3.5501E+07
413.33	3.2227E+07
427.58	2.7626E+07
442.85	2.2701E+07
459.25	1.9154E+07
476.92	1.6337E+07
495.99	1.4441E+07
516.66	1.2648E+07
539.12	1.1421E+07
563.63	1.0256E+07
590.47	9.1513E+06
619.99	8.3102E+06
635.89	7.9048E+06
652.62	7.5095E+06
670.26	7.1244E+06
688.88	6.7495E+06
708.56	6.2073E+06
729.40	5.8576E+06
751.50	5.5181E+06
774.99	5.0266E+06
799.99	4.5554E+06
826.65	4.1044E+06
855.16	3.5267E+06
885.70	3.1214E+06
918.50	2.7363E+06
953.83	1.9762E+06
991.98	1.1401E+06
1033.32	7.2967E+05
1078.24	5.8272E+05
1127.25	5.5739E+05
1180.93	4.2564E+05
1239.98	4.0537E+05
1305.24	3.8510E+05
1377.76	2.7363E+05
1458.80	2.5843E+05
1549.98	2.4322E+05
1653.31	2.2802E+05

File: New folder/New folder/absorption/CIGS x=0.66 Paulson.abs
Optical absorption of CuIn(1-x)Ga(x)Se2, x = 0.66	
Data from Table IV,	
P.D. Paulson, R.W. Birkmire, W.N. Shafarman, Optical characterization of CuIn1-xGaxSe2 alloy thin films by spectroscopic ellipsometry, Journal of Applied Physics, 94 (2003) 879-888	

lambda (nm)	alpha (1/m)
269.56	6.1536E+07
275.55	5.7462E+07
281.81	5.3509E+07
288.37	5.1422E+07
295.23	5.0226E+07
302.43	4.9030E+07
310.00	4.7834E+07
317.94	4.6243E+07
326.31	4.3132E+07
335.13	4.0872E+07
344.44	3.9767E+07
354.28	4.0081E+07
364.70	4.0659E+07
375.75	4.0801E+07
387.49	3.9889E+07
399.99	3.6757E+07
413.33	3.0707E+07
427.58	2.4981E+07
442.85	2.0715E+07
459.25	1.7512E+07
476.92	1.5283E+07
495.99	1.3428E+07
516.66	1.2161E+07
539.12	1.0955E+07
563.63	9.8100E+06
590.47	8.9385E+06
619.99	7.9048E+06
635.89	7.5095E+06
652.62	7.1244E+06
670.26	6.7495E+06
688.88	6.3846E+06
708.56	5.8526E+06
729.40	5.3408E+06
751.50	4.6821E+06
774.99	4.2159E+06
799.99	3.7700E+06
826.65	3.3443E+06
855.16	2.3512E+06
885.70	1.5607E+06
918.50	1.2313E+06
953.83	5.2699E+05
991.98	5.0672E+05
1033.32	4.8645E+05
1078.24	4.6618E+05
1127.25	3.3443E+05
1180.93	3.1923E+05
1239.98	3.0403E+05
1305.24	2.8883E+05
1377.76	2.7363E+05
1458.80	1.7228E+05
1549.98	1.6215E+05
1653.31	1.5201E+05

File: New folder/New folder/absorption/CIGS x=1.00 Paulson.abs
Optical absorption of CuIn(1-x)Ga(x)Se2, x = 1.00 (pure CGS)	
Data from Table IV,	
P.D. Paulson, R.W. Birkmire, W.N. Shafarman, Optical characterization of CuIn1-xGaxSe2 alloy thin films by spectroscopic ellipsometry, Journal of Applied Physics, 94 (2003) 879-888	

lambda (nm)	alpha (1/m)
269.56	6.0603E+07
275.55	5.8374E+07
281.81	5.6631E+07
288.37	5.5344E+07
295.23	5.4057E+07
302.43	5.2354E+07
310.00	4.8645E+07
317.94	4.4662E+07
326.31	4.2747E+07
335.13	4.1997E+07
344.44	4.2321E+07
354.28	4.3274E+07
364.70	4.3760E+07
375.75	4.3142E+07
387.49	3.8916E+07
399.99	3.2045E+07
413.33	2.5539E+07
427.58	2.0867E+07
442.85	1.7593E+07
459.25	1.5049E+07
476.92	1.3175E+07
495.99	1.1654E+07
516.66	1.0215E+07
539.12	9.0905E+06
563.63	8.0264E+06
590.47	7.2359E+06
619.99	6.2833E+06
635.89	5.5333E+06
652.62	4.6213E+06
670.26	4.3122E+06
688.88	4.0132E+06
708.56	3.1923E+06
729.40	2.4120E+06
751.50	1.3377E+06
774.99	1.1350E+06
799.99	1.0996E+06
826.65	9.1209E+05
855.16	8.8169E+05
885.70	8.5128E+05
918.50	6.8407E+05
953.83	6.5873E+05
991.98	6.3340E+05
1033.32	4.8645E+05
1078.24	4.6618E+05
1127.25	4.4591E+05
1180.93	4.2564E+05
1239.98	3.0403E+05
1305.24	2.8883E+05
1377.76	2.7363E+05
1458.80	2.5843E+05
1549.98	2.4322E+05
1653.31	1.5201E+05

File: New folder/New folder/absorption/CIS Alonso.abs
> Absorption coefficient of CuInSe2	
> From: Alonso, Phys Rev B 63 (2001) 0752003	
> Prepared as SCAPS .abs file, MB, may 2008
> Corrected MB 13-6-2011 (in the version of may 2008, the absorption data of CuInS2 (the sulphide) were copied erroneously, sorry)	
lambda (nm)	alpha (1/m)
238.46	9.0587E+07
243.14	8.6700E+07
248.00	8.4063E+07
253.06	8.1984E+07
258.33	7.8609E+07
263.83	7.3542E+07
269.57	6.7478E+07
275.56	6.1998E+07
281.82	5.7388E+07
288.37	5.3839E+07
295.24	5.0863E+07
302.44	4.8406E+07
310.00	4.6374E+07
317.95	4.5136E+07
326.32	4.4537E+07
335.14	4.4621E+07
344.44	4.3068E+07
354.29	4.0347E+07
364.71	3.8763E+07
375.76	3.8342E+07
387.50	3.8996E+07
400.00	3.9615E+07
413.33	4.0162E+07
427.59	3.8426E+07
442.86	3.3228E+07
459.26	2.7171E+07
476.92	2.3200E+07
496.00	2.0281E+07
516.67	1.7962E+07
539.13	1.6048E+07
563.64	1.4447E+07
590.48	1.3088E+07
620.00	1.1928E+07
652.63	1.0792E+07
688.89	9.7592E+06
729.41	8.8122E+06
775.00	7.9452E+06
826.67	7.0762E+06
885.71	6.2852E+06
953.85	5.4015E+06
1033.33	4.3597E+06
1127.27	3.5338E+06
1240.00	1.7431E+06

File: New folder/New folder/absorption/CIS Moeller.abs
> optical absorption of CuInSe2		
> data taken from Fig 2.2 of Möller, "Semiconductors for solar cells", Artech House, Boston, 1993
> lambda (nm)	alpha (1/m)	
473.5164835	26145160.03	
490.3556188	24132854.56	
508.4365782	20560964.26	
527.9019908	18233480.01	
548.9171975	16830110.08	
571.6749585	14924955.45	
596.4013841	13776231.58	
623.363472	13235462.76	
652.8787879	12715921.15	
685.3280318	11737219.25	
721.1715481	11276489.32	
760.9713024	10833844.77	
805.4205607	10000000	
855.3846154	9230333.469	
911.957672	7864156.977	
976.5439093	6437179.984	
1050.97561	4489251.258	
1137.689769	2562687.51	
1196.944444	1350314.038	
1228.948307	606189.8993	
1251.252269	272133.8768	
1262.710623	122167.7349	
1286.268657	54844.16576	
1298.380414	24620.92401	
1310.722433	11052.95141	
1336.124031	4961.947603	
1349.197652	2227.542952	
1362.529644	1000

File: New folder/New folder/absorption/CIS Orgassa.abs
/absorption data CuInSe2 taken from K. Orgassas Ph D. Thesis
/"Coherent optical analysis of the ZnO/CdS/Cu(In,Ga)Se2 thin film solar cell"
/Shaker Verlag, 2004 
/(refer when you use these data)

/lambda[nm]	alfa[m^-1]

350	3.67E+07
360	3.51E+07
370	3.45E+07
380	3.41E+07
390	3.44E+07
400	3.40E+07
410	3.33E+07
420	3.22E+07
430	3.01E+07
440	2.70E+07
450	2.37E+07
460	2.10E+07
470	1.87E+07
480	1.70E+07
490	1.54E+07
500	1.43E+07
510	1.32E+07
520	1.26E+07
530	1.19E+07
540	1.13E+07
550	1.08E+07
560	1.02E+07
570	9.85E+06
580	9.46E+06
590	9.09E+06
600	8.87E+06
610	8.51E+06
620	8.26E+06
630	7.98E+06
640	7.71E+06
650	7.50E+06
660	7.35E+06
670	7.07E+06
680	6.78E+06
690	6.53E+06
700	6.37E+06
710	6.28E+06
720	6.11E+06
730	5.98E+06
740	5.77E+06
750	5.61E+06
760	5.46E+06
770	5.39E+06
780	5.16E+06
790	5.09E+06
800	4.91E+06
810	4.83E+06
820	4.63E+06
830	4.55E+06
840	4.44E+06
850	4.37E+06
860	4.29E+06
870	4.19E+06
880	4.03E+06
890	3.95E+06
900	3.85E+06
910	3.73E+06
920	3.69E+06
930	3.61E+06
940	3.48E+06
950	3.44E+06
960	3.32E+06
970	3.24E+06
980	3.08E+06
990	2.92E+06
1000	2.76E+06
1010	2.65E+06
1020	2.59E+06
1030	2.44E+06
1040	2.42E+06
1050	2.27E+06
1060	2.21E+06
1070	2.11E+06
1080	2.09E+06
1090	2.04E+06
1100	1.94E+06
1110	1.92E+06
1120	1.85E+06
1130	1.78E+06
1140	1.73E+06
1150	1.64E+06
1160	1.59E+06
1170	1.50E+06
1180	1.28E+06
1190	1.16E+06
1200	9.42E+05
1210	7.27E+05
1220	5.15E+05
1230	4.09E+05
1240	2.03E+05
1250	1.01E+05
1260	9.97E+04
1300	1e+4
1330	1e+3

File: New folder/New folder/absorption/CZTS Jiang.abs
Optical absorption constant of Cu2ZnSnS4 (CZTS)
Data digitised from Fig. 3b of Feng Jiang, Appl. Phys. Express 4 (2011) 074101, 
"Preparation and Properties of Cu2ZnSnS4 Absorber and Cu2ZnSnS4/Amorphous Silicon Thin-Film Solar Cell"
Data digitised and put in the format of a SCAPS absorption file by Samira Khelifi, ELIS, UGent
> lambda (nm)	alpha (1/m)	
196.00	7.61960E+06
219.31	8.04970E+06
242.62	8.80730E+06
265.93	9.32890E+06
289.24	9.32940E+06
312.55	8.93840E+06
335.85	8.49200E+06
359.16	8.16850E+06
382.47	8.02050E+06
405.78	8.02950E+06
429.09	8.03850E+06
452.40	7.99070E+06
475.71	7.89890E+06
499.01	7.76260E+06
522.32	7.57460E+06
545.63	7.34910E+06
568.94	7.04270E+06
592.25	6.75760E+06
615.56	6.47610E+06
638.87	6.10520E+06
662.17	5.68980E+06
685.48	5.20420E+06
708.79	4.60750E+06
732.10	3.85960E+06
755.41	3.07460E+06
778.72	2.40090E+06
802.03	1.89950E+06
825.34	1.54400E+06
848.64	1.25130E+06
871.95	1.03430E+06
895.26	8.98600E+05
918.57	8.01100E+05
941.88	7.58900E+05
965.19	6.95600E+05
988.50	6.53700E+05
1011.80	6.54000E+05
1035.11	6.54400E+05
1058.42	6.12300E+05
1081.73	6.12800E+05
1105.04	5.99100E+05
1128.35	5.79600E+05
1151.66	5.71500E+05
1174.96	5.29600E+05
1198.27	5.29900E+05
1221.58	5.30300E+05
1244.89	5.09600E+05
1268.20	4.88900E+05
1291.51	4.89200E+05
1314.82	4.89700E+05
1338.13	4.90100E+05
1361.43	4.90500E+05
1384.74	4.91000E+05
1408.05	4.77300E+05
1431.36	4.57900E+05
1454.67	4.49800E+05
1477.98	4.50200E+05
1501.29	4.50700E+05
1524.59	4.42700E+05
1547.90	4.30400E+05
1571.21	4.30800E+05
1594.52	4.24100E+05
1617.83	4.10400E+05
1641.14	4.10900E+05
1664.45	4.11300E+05
1687.75	4.11800E+05
1711.06	4.12200E+05
1734.37	4.12600E+05
1757.68	4.13100E+05
1780.99	4.13600E+05
1804.30	4.14000E+05
1827.61	4.14500E+05
1850.92	4.14900E+05
1874.22	4.15300E+05
1897.53	4.15800E+05
1920.84	4.16300E+05
1944.15	4.16700E+05
1967.46	4.17200E+05
1990.77	4.17600E+05
2014.08	4.18000E+05
2037.38	4.18500E+05
2060.69	4.19000E+05
2084.00	4.19500E+05
2107.31	4.19900E+05
2130.62	4.20300E+05
2153.93	4.20600E+05
2177.24	4.21200E+05
2200.54	4.21800E+05
2223.85	4.22200E+05
2247.16	4.22600E+05
2270.47	4.23000E+05
2293.78	4.23500E+05
2317.09	4.23900E+05
2340.40	4.24400E+05
2363.71	4.24800E+05
2387.01	4.25200E+05
2410.32	4.25700E+05
2433.63	4.26200E+05
2456.94	4.01100E+05
2480.25	3.34900E+05
2503.56	2.28900E+05

File: New folder/New folder/absorption/CdS.abs
/absorption data CdS taken from S. Adachi
/"Optical constants of crystalline and amorphous semiconductors"
/pp.502-506  (for E perpendicular to c)
/lambda[nm]	alfa[m^-1]
272.0052655	4.24E+07
276.0017809	3.90E+07
278.9828983	3.68E+07
281.9649761	3.49E+07
285.0114943	3.32E+07
287.9907085	3.17E+07
291.9924635	3.00E+07
294.9797764	2.88E+07
298.9631059	2.75E+07
302.0219245	2.66E+07
305.9723593	2.55E+07
310.0275069	2.45E+07
314.0324215	2.36E+07
317.978969	2.29E+07
322.025974	2.21E+07
326.0057849	2.14E+07
330.9663641	2.06E+07
334.9905431	2.01E+07
339.9506444	1.94E+07
344.0066593	1.89E+07
349.0427928	1.83E+07
354.0262707	1.77E+07
358.9461494	1.72E+07
364.9690904	1.66E+07
369.9791107	1.61E+07
376.0388232	1.56E+07
381.0079902	1.53E+07
386.9538077	1.48E+07
393.962504	1.42E+07
399.9354839	1.39E+07
405.9593975	1.34E+07
412.9913391	1.29E+07
419.9864499	1.25E+07
427.9599586	1.20E+07
435.0175439	1.16E+07
442.9439085	1.12E+07
451.0003638	1.07E+07
459.0151796	1.04E+07
468.0256701	1.00E+07
477.0296268	9.36E+06
486.005488	9.01E+06
495.92	8.07E+06
506.0408163	2.00E+06
515.0810137	7.20E+04
516.1532057	4.50E+04
517.2298707	2.70E+04
518.0944421	2.10E+04
519.1792295	1.30E+04
520.0503356	9.00E+03

File: New folder/New folder/absorption/CdTe IR adapted.abs
/ absorption data CdTe taken from S. Adachi
/ "Optical constants of crystalline and amorphous semiconductors"
/ pp.538-545
/ adaptions by Peter Nollet (2003-2004) for long lambda, from data by Albin
/ lambda[nm]	alfa[m^-1]
368.8783	57300000
370.8645	56500000
372.8722	54800000
374.9017	52300000
376.9535	49700000
379.0278	47000000
381.1251	44400000
383.2457	41900000
385.3901	39600000
387.5586	37400000
389.7517	35500000
391.7220	33700000
394.2130	32100000
396.4823	30600000
398.9060	29300000
401.2298	28100000
403.5807	26900000
405.9594	25800000
408.3663	24900000
410.8019	23900000
413.2667	23100000
415.7612	22300000
418.2861	21500000
420.8418	20800000
423.4290	20100000
426.0481	19400000
428.5517	18800000
431.5350	18200000
434.2557	17700000
437.0109	17100000
439.8013	16600000
442.6276	16200000
445.4905	15700000
448.3906	15200000
451.3287	14800000
454.3056	14400000
457.3220	14000000
460.3788	13600000
463.4766	13300000
466.6165	12900000
469.7992	12600000
473.2061	12200000
476.4796	11900000
479.7988	11600000
483.1645	11300000
486.5777	11000000
490.0395	10700000
493.5510	10400000
497.1131	10100000
500.7270	9790000
504.3938	9440000
508.1148	9110000
511.8910	8780000
515.7238	8470000
519.6144	8200000
523.7854	7960000
527.7991	7730000
531.8747	7540000
536.0138	7350000
540.2179	7170000
544.4884	6980000
548.8269	6800000
553.2352	6630000
557.7148	6430000
562.2676	6290000
566.8953	6060000
571.5998	5950000
576.3831	5850000
581.2471	5730000
586.4711	5590000
591.5076	5520000
596.6314	5430000
601.8447	5240000
607.1499	5170000
612.5494	5030000
618.0459	4890000
623.6419	4710000
629.3401	4620000
635.1434	4450000
641.0548	4320000
647.0772	4240000
653.2139	4210000
659.4681	4140000
666.2010	4050000
671.9783	3990000
679.3425	3900000
686.1096	3820000
693.0129	3670000
700.0565	3540000
707.2447	3530000
714.5821	3360000
722.0734	3250000
729.7234	3110000
737.5372	3030000
745.5201	2950000
753.6778	2870000
762.0160	2870000
771.0199	2850000
780.0000	2300000
790.0000	2000000
800.0000	1500000
810.0000	1000000
820.0000	650000
830.0000	400000
833.0000	280000
837.0000	170000
840.0000	100000
852.0962	3600

File: New folder/New folder/absorption/CdZnS(x=0.20).abs
> Absorption data for Zn_xCd_(1-x)S with x = 0.20
> Obtained by interpolation between
> Compound A = pure CdS, data taken from S. Adachi, 
> "Optical constants of crystalline and amprphous semiconductors", 
> wurzite, E perp. to c, p. 504, Kluwer Academic Publishers, 1999.
> and beyond 770 nm extended by a (scaled) measurement by Malmström, 
> Angström Solar Centre, Uppsala
> Compound B = ZnS, S. Adachi, 
> "Optical constants of crystalline and amprphous semiconductors", 
> p. 429, Kluwer Academic Publishers, 1999.
>
> Interpolation algorithm by M.B., ELIS, UGent, march 2008
> lambda (nm)	alpha (1/m)
200	7.197E+07
210	7.655E+07
220	8.368E+07
230	7.609E+07
240	6.962E+07
250	6.104E+07
260	4.559E+07
270	3.550E+07
280	2.989E+07
290	2.654E+07
300	2.431E+07
310	2.243E+07
320	2.078E+07
330	1.932E+07
340	1.802E+07
350	1.691E+07
360	1.598E+07
370	1.512E+07
380	1.424E+07
390	1.349E+07
400	1.277E+07
410	1.216E+07
420	1.143E+07
430	1.141E+07
440	9.463E+06
450	5.437E+06
460	2.949E+06
470	1.848E+06
480	1.336E+06
490	1.069E+06
500	9.084E+05
510	7.843E+05
520	6.816E+05
530	5.956E+05
540	5.266E+05
550	4.733E+05
560	4.322E+05
570	3.981E+05
580	3.692E+05
590	3.437E+05
600	3.214E+05
610	3.012E+05
620	2.828E+05
630	2.677E+05
640	2.532E+05
650	2.410E+05
660	2.290E+05
670	2.183E+05
680	2.089E+05
690	2.002E+05
700	1.914E+05
710	1.836E+05
720	1.771E+05
730	1.696E+05
740	1.638E+05
750	1.579E+05
760	1.520E+05
770	1.479E+05
780	1.426E+05
790	1.376E+05
800	1.338E+05

File: New folder/New folder/absorption/CuInS2 Alonso and Moeller.abs
Absorption data for CuInS2								
data for lambda from 238.46nm to 885.71nm taken from Alonso, Phys Rev B 63 (2001) 0752003								
data for longer wavelengths extrapolated by shifting the data from Möller fig2.2 for CuInSe2								
absorption file made on 5 dec 2008 by KD								
lambda (nm)	alpha (1/m)							
238.46	7.45E+07							
243.14	7.17E+07							
248.00	6.80E+07							
253.06	6.38E+07							
258.33	5.95E+07							
263.83	5.55E+07							
269.57	5.18E+07							
275.56	4.86E+07							
281.82	4.57E+07							
288.37	4.33E+07							
295.24	4.14E+07							
302.44	3.99E+07
310.00	3.84E+07
317.95	3.69E+07
326.32	3.58E+07
335.14	3.50E+07
344.44	3.43E+07
354.29	3.36E+07
364.71	3.28E+07
375.76	3.13E+07
387.50	2.87E+07
400.00	2.55E+07
413.33	2.25E+07
427.59	1.98E+07
442.86	1.76E+07
459.26	1.56E+07
476.92	1.42E+07
496.00	1.29E+07
516.67	1.18E+07
539.13	1.09E+07
563.64	1.01E+07
590.48	9.43E+06
620.00	8.87E+06
652.63	8.23E+06
688.89	7.54E+06
729.41	7.02E+06
775.00	6.70E+06
826.67	5.27E+06
885.71	2.97E+06
944.9689612	1.35E+06
976.9728233	6.06E+05
999.2767853	2.72E+05
1010.735139	1.22E+05
1034.293173	5.48E+04
1046.404931	2.46E+04
1058.74695	1.11E+04
1084.148548	4.96E+03
1097.222168	2.23E+03
1110.554161	1.00E+03

File: New folder/New folder/absorption/CuInS2 Chopra.abs
/ absorption data CuInS2 derived from Chopra
/ "Thin film solar cells", 1983
/ Figure 2.7
/ Corresponds to SCAPS model with A = 2.5E5 and B = 0 and Eg = 1.52 eV
/ lambda[nm]	alfa[m^-1]
400	17000000
413	16200000
428	15500000
443	14600000
459	13800000
477	12900000
496	11900000
517	10800000
539	9700000
564	8500000
590	7200000
620	5800000
653	4500000
689	3100000
729	1850000
756	1000000
790	100000
810	10000
818	3000

File: New folder/New folder/absorption/CuInSe2.abs
/ absorption data CuInSe2 derived from H.J. Möller, 
/ "Semiconductors for solar cells" 1993
/ manually derived from Fig 2.2 (M.B. july 2004)
/
/lambda[nm]	alfa[m^-1]
473.5	2.615E+07
490.4	2.413E+07
508.4	2.056E+07
527.9	1.823E+07
548.9	1.683E+07
571.7	1.492E+07
596.4	1.378E+07
623.4	1.324E+07
652.9	1.272E+07
685.3	1.174E+07
721.2	1.128E+07
761.0	1.083E+07
805.4	1.000E+07
855.4	9.230E+06
912.0	7.864E+06
976.5	6.437E+06
1051.0	4.489E+06
1137.7	2.563E+06
1196.9	1.350E+06
1228.9	6.062E+05
1251.3	2.721E+05
1262.7	1.222E+05
1286.3	5.484E+04
1298.4	2.462E+04
1310.7	1.105E+04
1336.1	4.962E+03
1349.2	2.228E+03
1362.5	1.000E+03

File: New folder/New folder/absorption/GaAs.abs
/absorption data GaAs taken from S.Adachi
"/Optical constants of crystalline and amorphous semiconductors",pp.220-226, file edited by Samira Khelifi"
/Lambda[nm]	alfa[m^-1]
206.63	1.23E8
225.42	1.34E8
236.06	1.88E8
240.03	1.97E8
244.05	2.09E8
248.05	2.15E8
252.04	2.11E8
256.05	1.96E8
260.07	1.8E8
264.07	1.64E8
268.06	1.51E8
272.06	1.4E8
276.06	1.29E8
280.05	1.16E8
284.09	1.04E8
288.06	9.59E7
292.06	8.94E7
296.04	8.5E7
300.05	8.15E7
304.09	7.91E7
308.1	7.72E7
312.06	7.57E7
316.11	7.46E7
320.11	7.36E7
324.05	7.28E7
328.08	7.23E7
332.12	7.17E7
336.08	7.12E7
340.04	7.09E7
344.1	7.06E7
348.06	7.06E7
352.12	7.05E7
356.06	7.04E7
360.09	7.05E7
364.11	7.06E7
368.11	7.07E7
372.09	7.1E7
376.04	7.13E7
380.07	7.2E7
384.08	7.27E7
388.04	7.3E7
392.09	7.23E7
396.1	6.94E7
400.06	6.54E7
404.1	6.19E7
408.09	5.92E7
412.17	5.75E7
416.04	5.69E7
420.13	5.65E7
424.15	5.38E7
428.1	4.59E7
432.14	3.85E7
436.09	3.27E7
440.01	2.83E7
444.05	2.48E7
448.07	2.21E7
455.14	1.87E7
465.04	1.53E7
475.2	1.3E7
485.05	1.13E7
490.04	1.06E7
495.13	1E7
500.12	9.45E6
505.21	8.96E6
510.2	8.53E6
515.08	8.15E6
520.05	7.78E6
525.11	7.44E6
530.055	7.14E6
535.09	6.84E6
540.21	6.56E6
545.2	6.34E6
550.04	6.12E6
555.21	5.91E6
560.23	5.72E6
565.09	5.52E6
570.023	5.36E6
575.046	5.18E6
580.16	5.03E6
585.09	4.88E6
590.09	4.73E6
595.19	4.6E6
600.096	4.48E6
605.08	4.36E6
610.14	4.24E6
615.29	4.15E6
620.21	4.03E6
625.21	3.92E6
630.29	3.81E6
635.14	3.72E6
640.06	3.63E6
645.057	3.55E6
650.13	3.44E6
655.29	3.36E6
660.17	3.26E6
665.13	3.17E6
670.16	3.08E6
675.27	3.02E6
680.087	2.94E6
685.35	2.83E6
690.31	2.75E6
695.34	2.68E6
700.06	2.53E6
705.23	2.41E6
710.08	2.32E6
714.99	2.21E6
719.98	2.15E6
725.03	2.08E6
730.15	2E6
735.35	1.95E6
740.18	1.88E6
745.07	1.82E6
750.03	1.81E6
755.05	1.75E6
760.15	1.74E6
765.3	1.66E6
770.06	1.65E6
775.36	1.57E6
780.24	1.53E6
785.18	1.5E6
790.18	1.46E6
795.25	1.41E6
800.39	1.4E6
805.06	1.34E6
810.37	1.27E6
815.12	1.3E6
819.97	1.24E6
825.43	1.17E6
837.7	1.13E6
843.4	1.09E6
849.18	1.03E6
855.03	967000
860.97	890000
866.99	833000
870.04	828000
871.87	840000
872.48	838000
873.098	698000
879.3	25900
885.571  0	
953.692  0
10000	 0

File: New folder/New folder/absorption/Numos CIGS.abs
> CuIn0.6Ga0.4Se2 absorption data,	
> obtained from  Forouhi- Bloomer dispersion fit to RT measurements on sample CIGS918/glass,	
> and with alpha(E > 1.1 eV) set to 0.	
> 	
> Jonas Malmström, jonas.malmstrom@angstrom.uu.se, October 2004	
> 	
> lambda[nm]	alfa[m^-1]
350.0	2.63841E+07
360.0	2.81111E+07
370.0	2.99602E+07
380.0	3.16231E+07
390.0	3.26072E+07
400.0	3.23930E+07
410.0	3.07653E+07
420.0	2.80242E+07
430.0	2.47947E+07
440.0	2.16456E+07
450.0	1.88910E+07
460.0	1.66194E+07
470.0	1.47971E+07
480.0	1.33476E+07
490.0	1.21911E+07
500.0	1.12594E+07
510.0	1.04990E+07
520.0	9.86888E+06
530.0	9.33858E+06
540.0	8.88523E+06
550.0	8.49172E+06
560.0	8.14513E+06
570.0	7.83566E+06
580.0	7.55576E+06
590.0	7.29957E+06
600.0	7.06249E+06
610.0	6.84086E+06
620.0	6.63176E+06
630.0	6.43281E+06
640.0	6.24205E+06
650.0	6.05788E+06
660.0	5.87893E+06
670.0	5.70408E+06
680.0	5.53236E+06
690.0	5.36294E+06
700.0	5.19512E+06
710.0	5.02830E+06
720.0	4.86198E+06
730.0	4.69573E+06
740.0	4.52919E+06
750.0	4.36209E+06
760.0	4.19423E+06
770.0	4.02545E+06
780.0	3.85571E+06
790.0	3.68499E+06
800.0	3.51339E+06
810.0	3.34104E+06
820.0	3.16817E+06
830.0	2.99507E+06
840.0	2.82211E+06
850.0	2.64973E+06
860.0	2.47841E+06
870.0	2.30872E+06
880.0	2.14125E+06
890.0	1.97663E+06
900.0	1.81553E+06
910.0	1.65862E+06
920.0	1.50657E+06
930.0	1.36001E+06
940.0	1.21958E+06
950.0	1.08582E+06
960.0	9.59247E+05
970.0	8.40285E+05
980.0	7.29280E+05
990.0	6.26493E+05
1000.0	5.32088E+05
1010.0	4.46142E+05
1020.0	3.68638E+05
1030.0	2.99476E+05
1040.0	2.38477E+05
1050.0	1.85391E+05
1060.0	1.39908E+05
1070.0	1.01669E+05
1080.0	7.02719E+04
1090.0	4.52882E+04
1100.0	2.62679E+04
1110.0	1.27508E+04
1120.0	4.27383E+03

File: New folder/New folder/absorption/Numos ZnO.abs
/absorption data ZnO taken from S. Adachi
/"Optical constants of crystalline and amorphous semiconductors"
/pp.426-428  (for E perpendicular to c)
/lambda[nm]	alfa[m^-1]
206.6	2.20E+07
248.0	2.10E+07
275.5	1.90E+07
310.0	1.70E+07
317.9	1.70E+07
326.3	1.70E+07
335.1	1.70E+07
344.4	1.70E+07
354.2	1.70E+07
364.6	1.90E+07
370.1	2.00E+07
372.3	2.00E+07
375.7	1.70E+07
381.5	8.80E+06
387.4	3.50E+06
393.6	8.40E+05
399.9	4.10E+05
406.5	2.60E+05
413.3	1.80E+05
420.3	9.20E+04
425.0   1.00E+00

File: New folder/New folder/absorption/PbS Palik.abs
/ Optical absorption constant of PbS (Lead Sulphide)
/ Source: 
/ Edward D. Palik (ed.)	
/ Handbook of Optical Constants of Solids, Volume 1	
/ Academic Press, 1985, ISBN 0-12-544420-6
/ page 525
/ Set into SCAPS format of an absorption file by Marc B., 20-9-2024

/lambda[nm]	alfa[m^-1]
200.0000	1.0688E+08
210.1000	1.0646E+08
219.4000	1.0596E+08
229.6000	1.0673E+08
240.7000	1.0703E+08
250.5000	1.0535E+08
261.0000	1.0592E+08
269.5000	1.0725E+08
278.6000	1.1051E+08
288.3000	1.1028E+08
298.8000	1.1355E+08
310.0000	1.1472E+08
322.0000	1.1708E+08
330.6000	1.2049E+08
339.7000	1.2282E+08
349.3000	1.2124E+08
359.4000	1.1783E+08
370.1000	1.1442E+08
381.5000	1.0870E+08
393.6000	1.0121E+08
413.3000	9.1215E+07
427.5000	7.9367E+07
450.9000	6.4936E+07
486.2000	5.1692E+07
527.6000	3.9776E+07
563.6000	3.4560E+07
619.9000	3.0022E+07
688.8000	2.3717E+07
774.9000	1.5244E+07
885.6000	1.1777E+07
953.7000	8.2616E+06
1000.0000	7.5021E+06
1050.0000	6.4986E+06
1100.0000	5.8034E+06
1200.0000	4.7962E+06
1300.0000	3.8956E+06
1400.0000	3.5006E+06
1500.0000	3.0997E+06
1600.0000	2.8039E+06
1700.0000	2.5207E+06
1800.0000	2.3318E+06
1900.0000	2.1032E+06
2000.0000	1.9478E+06

File: New folder/New folder/absorption/Si Green.abs
/absorption data for Si 	
"/from Martin A.Green '' Silicon Solar Cells'' Advanced Principles & Practice, pp.333-336"	
/lambda[nm]	alfa[m^-1]
250  1.84E08	
260  1.97E08	
270  2.18E08	
280  2.36E08	
290  2.24E08	
300  1.73E08	
310  1.44E08	
320  1.28E08	
330  1.17E08	
340  1.09E08	
350  1.04E08	
360  1.02E08	
370  6.97E07	
380  2.93E07
390  1.50E07
400  9.52E06
410  6.74E06
420  5.00E06
430  3.92E06
440  3.11E06
450  2.55E06
460  2.10E06
470  1.72E06
480  1.48E06
490  1.27E06
500  1.11E06
510  9.70E05
520  8.80E05
530  7.85E05
540  7.05E05
550  6.39E05
560  5.78E05
570  5.32E05
580  4.88E05
590  4.49E05
600  4.14E05
610  3.81E05
620  3.52E05
630  3.27E05
640  3.04E05
650  2.81E05
660  2.58E05
670  2.38E05
680  2.21E05
690  2.05E05
700  1.90E05
710  1.77E05
720  1.66E05
730  1.54E05
740  1.42E05
750  1.30E05
760  1.19E05
770  1.10E05
780  1.01E05
790  9.28E04
800  8.50E04
810  7.75E04
820  7.07E04
830  6.47E04
840  5.91E04
850  5.35E04
860  4.80E04
870  4.32E04
880  3.83E04
890  3.43E04
900  3.06E04
910  2.72E04
920  2.40E04
930  2.10E04
940  1.83E04
950  1.57E04
960  1.34E04
970  1.14E04
980  9.59E03
990  7.92E03
1000  6400.0
1010  5110.0
1020  3990.0
1030  3020.0
1040  2260.0
1050  1630.0
1060  1100.0
1070  800.00
1080  620.00
1090  470.00
1100  350.00
1110  270.00
1120  200.00
1130  150.00
1140  100.00
1150  68.0
1160  42.00
1170  22.00
1180  6.5
1190  3.6
1200  2.2
1210  1.3
1220  0.82
1230  0.47
1240  0.24
1250  0.10
1260  0.036
1270  0.020
1280  0.012
1290  7.1E-3
1300  4.5E-3
1310  2.7E-3
1320  1.6E-3
1330  8.0E-4
1340  3.5E-4
1350  1.7E-4
1360  1.0E-4
1370  6.7E-5
1380  4.5E-5
1390  2.5E-5
1400  2.0E-5
1410  1.5E-5
1420  8.5E-6
1430  7.7E-6
1440  4.2E-6
1450  3.2E-6

File: New folder/New folder/absorption/ZnO Adachi and Malmstroem.abs
> Optical absorption of ZnO, combining data of Adachi and of Malmström
> SCAPS file assembled by Koen Decock 2-3-2009	
> Adachi data used for wavelenghts shorter than 400nm:	
> "Optical constants of crystalline and amorphous semiconductors", pp.426-428  (for E perpendicular to c)	
> Malmström data used for wavelengths longer than 400nm	
> Jonas Malmström, University of Uppsala, jonas.malmstrom@angstrom.uu.se, October 2004	
> Data obtained from  dispersion relation fit to RT measurements on sample ZnO:Al/g1130-50:00.	
>lambda (nm)	alpha(1/m)
206.6	2.20E+07
248	2.10E+07
275.5	1.90E+07
310	1.70E+07
317.9	1.70E+07
326.3	1.70E+07
335.1	1.70E+07
344.4	1.70E+07
354.2	1.70E+07
364.6	1.90E+07
370.1	2.00E+07
372.3	2.00E+07
375.7	1.70E+07
381.5	8.80E+06
387.4	3.50E+06
393.6	8.40E+05
399.9	4.10E+05
410	3.65E+05
420	2.70E+05
430	2.01E+05
440	1.51E+05
450	1.15E+05
460	8.89E+04
470	7.07E+04
480	5.86E+04
490	5.10E+04
500	4.72E+04
510	4.62E+04
520	4.75E+04
530	4.95E+04
540	5.16E+04
550	5.37E+04
560	5.59E+04
570	5.80E+04
580	6.03E+04
590	6.26E+04
600	6.49E+04
610	6.73E+04
620	6.97E+04
630	7.22E+04
640	7.47E+04
650	7.73E+04
660	7.99E+04
670	8.26E+04
680	8.54E+04
690	8.82E+04
700	9.10E+04
710	9.39E+04
720	9.69E+04
730	9.99E+04
740	1.03E+05
750	1.06E+05
760	1.09E+05
770	1.13E+05
780	1.16E+05
790	1.19E+05
800	1.23E+05
810	1.26E+05
820	1.30E+05
830	1.33E+05
840	1.37E+05
850	1.41E+05
860	1.45E+05
870	1.49E+05
880	1.53E+05
890	1.57E+05
900	1.61E+05
910	1.65E+05
920	1.70E+05
930	1.74E+05
940	1.79E+05
950	1.83E+05
960	1.88E+05
970	1.93E+05
980	1.98E+05
990	2.02E+05
1000	2.08E+05
1010	2.13E+05
1020	2.18E+05
1030	2.27E+05
1040	2.41E+05
1050	2.56E+05
1060	2.71E+05
1070	2.86E+05
1080	3.02E+05
1090	3.19E+05
1100	3.35E+05
1110	3.52E+05
1120	3.70E+05
1130	3.88E+05
1140	4.06E+05
1150	4.25E+05
1160	4.44E+05
1170	4.64E+05
1180	4.85E+05
1190	5.05E+05
1200	5.27E+05
1210	5.49E+05
1220	5.71E+05
1230	5.94E+05
1240	6.18E+05
1250	6.42E+05
1260	6.67E+05
1270	6.93E+05
1280	7.19E+05
1290	7.46E+05
1300	7.73E+05

File: New folder/New folder/absorption/ZnS extrapolated.abs
> Optical constants of ZnS, Zinc Sulphide
> from: S. Adachi, "Optical constants of crystalline and amprphous semiconductors", Kluwer Academic Publishers, 1999.
> Extrapolated outside the data range with the purpose to illustrate a graded Zn(O,S) material
> Distributed with SCAPS2.8, may 2009, MB
> MB 21-12-2016 an error corrected: 
> the data were (incorrectly!) in 1/cm up to now, though the header was (as it should) 1/m 
lambda (nm)	alpha (1/m)
100	7.799E+07
110	7.975E+07
120	8.167E+07
130	8.356E+07
140	8.490E+07
150	8.590E+07
160	8.792E+07
170	9.057E+07
180	8.955E+07
190	8.428E+07
200	8.461E+07
210	9.562E+07
220	8.830E+07
230	5.463E+07
240	3.307E+07
250	2.814E+07
260	2.793E+07
270	2.557E+07
280	2.291E+07
290	2.090E+07
300	1.926E+07
310	1.780E+07
320	1.667E+07
330	1.606E+07
340	1.241E+07
350	3.016E+06
360	1.369E+06
370	1.216E+06
380	1.113E+06
390	8.835E+05
400	7.355E+05
410	6.845E+05
420	6.582E+05
430	6.249E+05
440	5.951E+05
450	5.764E+05
460	5.635E+05
470	5.510E+05
480	5.391E+05
490	5.288E+05
500	5.198E+05
510	5.111E+05
520	5.028E+05
530	4.948E+05
540	4.871E+05
550	4.796E+05
560	4.723E+05
570	4.652E+05
580	4.582E+05
590	4.513E+05
600	4.446E+05
600	9.890E+01

File: New folder/New folder/absorption/ZnTe.abs
/ absorption data of ZnTe taken from S. Adachi	
/ "Optical constants of crystalline and amorphous semiconductors"	
/ pp. 480-483	
/ Marc B., 17-10-2011	
/lambda[nm]	alpha[m^-1]
262.95	9.51E+07
263.96	9.41E+07
264.97	9.31E+07
265.94	9.23E+07
266.97	9.14E+07
267.95	9.06E+07
268.94	8.99E+07
269.93	8.93E+07
270.94	8.87E+07
271.95	8.81E+07
272.96	8.77E+07
273.93	8.73E+07
274.96	8.69E+07
275.94	8.66E+07
276.93	8.64E+07
277.98	8.62E+07
278.98	8.62E+07
279.93	8.62E+07
280.94	8.61E+07
281.96	8.62E+07
282.93	8.64E+07
283.97	8.68E+07
284.95	8.71E+07
285.93	8.74E+07
286.92	8.78E+07
287.92	8.82E+07
288.93	8.86E+07
289.94	8.88E+07
290.96	8.91E+07
291.92	8.92E+07
292.96	8.91E+07
293.93	8.89E+07
294.98	8.85E+07
295.97	8.78E+07
296.96	8.71E+07
297.96	8.60E+07
298.96	8.46E+07
300.92	8.20E+07
301.95	8.06E+07
303.95	7.77E+07
304.92	7.64E+07
306.96	7.36E+07
308.95	7.09E+07
309.95	6.97E+07
311.98	6.77E+07
312.92	6.67E+07
314.91	6.50E+07
316.92	6.36E+07
317.98	6.30E+07
319.95	6.19E+07
321.94	6.11E+07
322.95	6.08E+07
324.98	6.05E+07
326.95	6.03E+07
328.95	6.07E+07
329.91	6.10E+07
331.94	6.19E+07
333.91	6.31E+07
335.99	6.45E+07
337.91	6.58E+07
339.95	6.63E+07
340.98	6.63E+07
342.96	6.53E+07
344.96	6.30E+07
346.99	5.98E+07
348.94	5.64E+07
350.92	5.23E+07
352.92	4.84E+07
354.94	4.49E+07
356.98	4.17E+07
359.99	3.77E+07
361.99	3.55E+07
363.9	3.34E+07
365.94	3.16E+07
367.89	3.00E+07
369.98	2.84E+07
372.98	2.65E+07
374.9	2.51E+07
376.95	2.43E+07
378.91	2.31E+07
380.89	2.25E+07
382.89	2.15E+07
384.91	2.07E+07
386.95	2.00E+07
388.9	1.90E+07
390.98	1.86E+07
392.96	1.81E+07
394.97	1.72E+07
396.99	1.67E+07
398.91	1.61E+07
400.97	1.56E+07
402.92	1.52E+07
404.9	1.48E+07
406.89	1.47E+07
407.96	1.43E+07
409.99	1.40E+07
412.99	1.35E+07
415.9	1.28E+07
418.99	1.25E+07
421.99	1.19E+07
424.88	1.16E+07
427.96	1.13E+07
430.94	1.07E+07
433.95	1.05E+07
436.86	1.05E+07
439.96	9.65E+06
442.94	9.71E+06
445.97	9.82E+06
449.85	9.21E+06
452.98	9.10E+06
455.98	8.46E+06
459.87	8.33E+06
462.96	7.79E+06
466.97	7.83E+06
470.33	7.71E+06
473.93	7.72E+06
477.95	7.36E+06
480.92	7.14E+06
484.87	7.15E+06
488.88	6.90E+06
492.96	6.57E+06
496.91	5.79E+06
500.93	5.61E+06
505.01	5.78E+06
508.95	6.12E+06
514.01	6.01E+06
517.88	5.86E+06
522.02	4.94E+06
526.9	4.87E+06
528.92	4.83E+06
530.96	4.78E+06
533.02	4.71E+06
534.86	4.66E+06
536.94	4.39E+06
538.81	4.23E+06
540.92	3.80E+06
542.82	3.38E+06
544.97	2.95E+06

File: New folder/New folder/absorption/a-Si Wronski and Adachi.abs
>Data taken from:
>Adachi, Optical constants of crystalline and amorphous semiconductors, p. 666
>and
>Wronski and Carlsson, in Archer, clean Electricity from photovoltaics, p. 204, upper curve
>Interpolated in between by MB in the 500-700nm region

>nm	1/m
>lambda	alpha
206.7	1.8300E+08
210.2	1.8600E+08
213.8	1.8700E+08
217.5	1.8800E+08
221.4	1.8900E+08
225.5	1.8900E+08
229.6	1.8800E+08
234.0	1.8700E+08
238.5	1.8700E+08
243.1	1.8600E+08
248.0	1.8600E+08
253.1	1.8500E+08
258.3	1.8500E+08
263.8	1.8300E+08
269.6	1.8000E+08
275.6	1.7700E+08
281.8	1.7300E+08
288.4	1.6800E+08
295.2	1.6300E+08
302.4	1.5700E+08
310.0	1.5000E+08
317.9	1.4100E+08
326.3	1.3200E+08
335.1	1.2300E+08
344.4	1.1300E+08
354.3	1.0200E+08
364.7	9.2100E+07
375.8	8.2700E+07
387.5	7.1100E+07
400.0	6.1094E+07
410.0	5.4576E+07
420.0	4.8978E+07
430.0	4.4055E+07
440.0	3.9628E+07
450.0	3.5727E+07
460.0	3.2211E+07
470.0	2.8973E+07
480.0	2.6122E+07
490.0	2.3442E+07
500.0	2.1038E+07
510.0	1.8793E+07
520.0	1.6749E+07
530.0	1.4825E+07
540.0	1.3092E+07
550.0	1.1482E+07
560.0	1.0000E+07
570.0	8.6497E+06
580.0	7.4302E+06
590.0	6.3387E+06
600.0	5.3456E+06
610.0	4.4771E+06
620.0	3.6983E+06
630.0	3.0269E+06
640.0	2.4547E+06
650.0	1.9588E+06
660.0	1.5453E+06
670.0	1.2050E+06
680.0	9.2470E+05
690.0	6.9823E+05
700.0	5.2000E+05
710.0	3.8107E+05
720.0	2.7416E+05
730.0	1.9409E+05
740.0	1.3490E+05
750.0	9.2045E+04
755.6	8.5410E+04
766.5	5.4919E+04
777.9	3.5314E+04
789.5	2.1319E+04
801.5	1.2870E+04
813.9	6.8488E+03
826.7	4.1346E+03
839.8	2.3435E+03
853.4	1.5069E+03
867.5	1.0992E+03
882.0	7.0683E+02
897.0	5.4919E+02
912.6	3.5314E+02
928.6	2.5761E+02
945.3	2.0016E+02
962.6	1.7643E+02
980.5	1.5552E+02
999.1	1.2870E+02
1018.4	1.2083E+02
1038.4	1.1345E+02
1059.3	1.0651E+02
1081.0	1.0000E+02
1103.7	1.0000E+02
1127.3	8.8147E+01
1151.9	8.2758E+01
1177.7	7.2948E+01
1204.6	6.4301E+01
1232.7	5.3214E+01
1262.3	4.1346E+01
1293.3	3.8819E+01
1325.8	3.4217E+01
1360.0	3.2125E+01
1396.0	2.8317E+01
1434.0	2.4961E+01
1474.1	2.4961E+01
1516.5	2.3435E+01
1561.5	2.0657E+01
