Repository: Eda-Sampad-052/perovskite

# Perovskite

This github repositry is to simulate solar cells using scaps as main framework.

All the contents present here is taken from https://scaps.elis.ugent.be developed by **Marc Burgelman and his team**.

The python code is mainly generated by AI and is to be used at your own caution as it can be filled with bugs.

File: New folder/New folder/absorption/perovskite MAPbI3.abs
Optical absorption constant of:	
MAPbI3	methyl ammonium lead iodide (a perovskite material)
from: Table A.1 of:	
Yukinori Nishigaki, Akio Matsushita, Alvaro Tejada, Taisuke Matsui, and Hiroyuki Fujiwara	
"Optical Constants of Hybrid Perovskite Materials"	
This is Appendix A of the book:	
"Hybrid Perovskite Solar Cells: Characteristics and Operation", Ed. Hiroyuki Fujiwara, Wiley-VCH, First Edition 2022.	
Based on original article:
Shirayama, M., Kadowaki, H., Miyadera, T. et al. (2016). Phys. Rev. Appl. 5: 14012
	
Set as a SCAPS format absorption file by	
Marc B., 20-8-2024	
	
lambda (nm)	alpha (1/m)
269.57	4.3401E+07
271.93	4.3300E+07
274.34	4.3195E+07
276.79	4.3176E+07
279.28	4.3241E+07
281.82	4.3342E+07
284.40	4.3478E+07
287.04	4.3692E+07
289.72	4.3895E+07
292.45	4.4172E+07
295.24	4.4479E+07
298.08	4.4772E+07
300.97	4.5135E+07
303.92	4.5482E+07
306.93	4.5855E+07
310.00	4.6252E+07
313.13	4.6673E+07
316.33	4.7155E+07
319.59	4.7657E+07
322.92	4.8177E+07
326.32	4.8792E+07
329.79	4.9422E+07
333.33	5.0102E+07
336.96	5.0719E+07
340.66	5.1201E+07
344.44	5.1441E+07
348.31	5.1483E+07
352.27	5.1511E+07
356.32	5.1807E+07
360.47	5.2397E+07
364.71	5.3063E+07
369.05	5.3324E+07
373.49	5.2453E+07
378.05	4.9893E+07
382.72	4.5903E+07
387.50	4.1412E+07
392.41	3.7372E+07
397.44	3.4085E+07
402.60	3.1525E+07
407.89	2.9514E+07
413.33	2.7910E+07
418.92	2.6517E+07
424.66	2.5331E+07
430.56	2.4283E+07
436.62	2.3313E+07
442.86	2.2474E+07
449.28	2.1705E+07
455.88	2.1032E+07
462.69	2.0397E+07
469.70	1.9745E+07
476.92	1.8918E+07
484.38	1.7745E+07
492.06	1.6191E+07
500.00	1.4476E+07
508.20	1.2809E+07
516.67	1.1310E+07
525.42	1.0045E+07
534.48	8.9578E+06
543.86	8.0177E+06
553.57	7.1961E+06
563.64	6.4433E+06
574.07	5.8008E+06
584.91	5.2207E+06
596.15	4.7006E+06
607.84	4.2174E+06
620.00	3.8104E+06
632.65	3.4562E+06
645.83	3.1327E+06
659.57	2.8769E+06
673.91	2.6292E+06
688.89	2.4261E+06
704.55	2.2295E+06
720.93	1.9871E+06
738.10	1.5919E+06
756.10	8.3433E+05
775.00	1.1285E+05
794.87	0.0000E+00
815.79	0.0000E+00
837.84	0.0000E+00
861.11	0.0000E+00
885.71	0.0000E+00
898.55	0.0000E+00
911.76	0.0000E+00
925.37	0.0000E+00
939.39	0.0000E+00
953.85	0.0000E+00
968.75	0.0000E+00
984.13	0.0000E+00
1000.00	0.0000E+00
1016.39	0.0000E+00
1033.33	0.0000E+00
1050.85	0.0000E+00
1068.97	0.0000E+00
1087.72	0.0000E+00
1107.14	0.0000E+00
1127.27	0.0000E+00
1148.15	0.0000E+00
1169.81	0.0000E+00
1192.31	0.0000E+00
1215.69	0.0000E+00
1240.00	0.0000E+00
